Repository: Billingegroup/pydatarecognition

# pyDataRecognition

## Preprint on arXiv 
For a thorough description of the project, please see the paper by Özer *et al.*: 
https://doi.org/10.48550/arXiv.2204.00434.

### Example files
Within `docs/examples/powder_data`, three examples on input data files are available:
- 01_Mg-free-whitlockite_wl=1.540598.txt
- 02_BaTiO3_wl=0.1665.txt
- 03_KNaLi-NbMnO3_perovskite_wl=1.5482.txt

### Running the program for the measured data example files
Navigate to `docs/examples/cifs/measured`.

#### Running the program the first example measured data file
```shell
pydr -i ../../powder_data/01_Mg-free-whitlockite_wl=1.540598.txt --xquantity twotheta --xunit deg -w 1.540598
```

File: docs/examples/cifs/wf5039KNN05at300Ksup13.rtv.combined.cif (part 3 of 3)
_pd_calc_intensity_total                     
_pd_proc_ls_weight
2058	121.85	92.244	83.54695	0.010840813
2059	121.9	100.761	87.75383	0.009924475
2060	121.95	99.262	92.59706	0.010074349
2061	122	103.682	96.71812	0.009644876
2062	122.05	104.637	98.78272	0.009556849
2063	122.1	107.046	99.35445	0.009341778
2064	122.15	110.347	100.56342	0.009062322
2065	122.2	117.103	104.1968	0.008539491
2066	122.25	116.736	111.20161	0.008566338
2067	122.3	127.927	121.79361	0.007816958
2068	122.35	143.99	134.69305	0.006944927
2069	122.4	151.584	146.00402	0.006597002
2070	122.45	154.771	150.895	0.006461159
2071	122.5	144.805	148.35643	0.006905839
2072	122.55	146.439	142.44261	0.006828782
2073	122.6	138.341	138.23128	0.007228515
2074	122.65	137.403	138.00932	0.007277861
2075	122.7	136.197	140.41511	0.007342306
2076	122.75	130.552	141.19682	0.007659783
2077	122.8	136.862	137.07795	0.00730663
2078	122.85	138.646	129.77601	0.007212613
2079	122.9	133.2	123.25023	0.007507508
2080	122.95	128.09	119.51301	0.007807011
2081	123	121.658	118.28129	0.008219764
2082	123.05	122.651	118.41351	0.008153215
2083	123.1	120.595	119.69311	0.008292218
2084	123.15	124.339	123.29664	0.008042529
2085	123.2	131.361	130.70848	0.00761261
2086	123.25	145.199	143.06802	0.0068871
2087	123.3	163.121	160.90433	0.006130419
2088	123.35	189.205	183.00642	0.005285273
2089	123.4	198.183	204.4815	0.005045841
2090	123.45	210.693	217.68733	0.004746242
2091	123.5	221.935	219.05473	0.004505824
2092	123.55	211.122	212.64239	0.004736598
2093	123.6	201.492	205.35844	0.004962976
2094	123.65	192.27	202.89854	0.005201019
2095	123.7	198.505	207.78422	0.005037656
2096	123.75	201.04	217.70126	0.004974135
2097	123.8	205.189	225.28496	0.004873556
2098	123.85	200.851	222.95108	0.004978815
2099	123.9	193.278	210.38394	0.005173895
2100	123.95	188.038	193.46171	0.005318074
2101	124	172.581	178.13058	0.005794381
2102	124.05	167.93	168.01252	0.005954862
2103	124.1	165.061	164.59779	0.006058366
2104	124.15	173.08	168.00452	0.005777675
2105	124.2	178.74	177.3375	0.005594719
2106	124.25	193.497	190.6899	0.005168039
2107	124.3	209.885	206.27393	0.004764514
2108	124.35	226.953	224.41501	0.004406199
2109	124.4	247.827	246.53979	0.004035073
2110	124.45	275.96	270.78226	0.003623714
2111	124.5	289.946	289.2282	0.003448918
2112	124.55	286.091	291.83432	0.003495391
2113	124.6	272.181	274.8034	0.003674026
2114	124.65	244.906	243.88885	0.004083199
2115	124.7	220.604	209.26602	0.004533009
2116	124.75	191.401	178.58952	0.005224633
2117	124.8	168.52	154.79012	0.005934014
2118	124.85	141.954	137.82836	0.007044536
2119	124.9	133.006	126.65089	0.007518458
2120	124.95	125.513	120.05575	0.007967302
2121	125	122.331	116.7382	0.008174543
2122	125.05	114.862	115.00967	0.008706099
2123	125.1	119.246	112.92163	0.008386026
2124	125.15	117.03	109.3072	0.008544818
2125	125.2	110.496	104.50336	0.009050101
2126	125.25	109.349	99.68592	0.009145031
2127	125.3	106.226	95.84775	0.009413891
2128	125.35	99.204	93.27839	0.010080239
2129	125.4	97.689	91.56248	0.010236567
2130	125.45	92.866	89.97759	0.010768204
2131	125.5	92.382	88.1915	0.01082462
2132	125.55	89.326	86.52383	0.011194949
2133	125.6	84.322	85.44438	0.011859301
2134	125.65	85.072	85.12318	0.011754749
2135	125.7	81.522	85.42588	0.012266627
2136	125.75	82.751	86.16008	0.012084446
2137	125.8	85.454	87.2556	0.011702202
2138	125.85	89.359	88.78475	0.011190815
2139	125.9	87.049	90.87104	0.011487783
2140	125.95	95.083	93.74322	0.010517127
2141	126	99.261	97.73772	0.01007445
2142	126.05	106.191	103.35257	0.009416994
2143	126.1	122.21	111.24598	0.008182636
2144	126.15	132.825	122.14972	0.007528703
2145	126.2	152.364	136.41876	0.00656323
2146	126.25	175.627	153.20229	0.005693885
2147	126.3	181.727	169.44625	0.00550276
2148	126.35	191.816	179.97662	0.005213329
2149	126.4	183.361	180.35184	0.005453722
2150	126.45	171.232	170.48884	0.00584003
2151	126.5	149.582	154.56412	0.006685296
2152	126.55	130.595	137.42494	0.007657261
2153	126.6	116.412	121.96222	0.00859018
2154	126.65	106.767	109.21994	0.00936619
2155	126.7	93.404	99.3668	0.01070618
2156	126.75	93.238	92.21261	0.010725241
2157	126.8	90.907	87.42745	0.011000253
2158	126.85	85.297	84.6919	0.011723742
2159	126.9	82.891	83.78354	0.012064036
2160	126.95	86.188	84.597	0.011602543
2161	127	90.124	87.11607	0.011095824
2162	127.05	95.766	91.32093	0.010442119
2163	127.1	106.11	96.9974	0.009424182
2164	127.15	112.739	103.40607	0.008870045
2165	127.2	114.239	108.93035	0.008753578
2166	127.25	114.914	111.38548	0.00870216
2167	127.3	104.191	109.4054	0.009597758
2168	127.35	98.594	103.69777	0.010142605
2169	127.4	95.792	96.36835	0.010439285
2170	127.45	90.132	89.27433	0.011094839
2171	127.5	82.063	83.33784	0.01218576
2172	127.55	85.505	78.7997	0.011695223
2173	127.6	83.911	75.58062	0.011917389
2174	127.65	77.79	73.51169	0.012855123
2175	127.7	80.36	72.43405	0.012444002
2176	127.75	78.832	72.23657	0.012685204
2177	127.8	78.356	72.88065	0.012762265
2178	127.85	81.239	74.41113	0.012309359
2179	127.9	81.265	76.96189	0.012305421
2180	127.95	84.817	80.75471	0.011790089
2181	128	90.583	86.08736	0.011039599
2182	128.05	95.013	93.3027	0.010524876
2183	128.1	110.479	102.71867	0.009051494
2184	128.15	122.648	114.47259	0.008153415
2185	128.2	130.128	128.18908	0.007684741
2186	128.25	141.965	142.43308	0.00704399
2187	128.3	149.285	154.3072	0.006698597
2188	128.35	157.111	160.19842	0.006364927
2189	128.4	149.78	158.01642	0.006676459
2190	128.45	138.584	148.84367	0.00721584
2191	128.5	130.264	136.02616	0.007676718
2192	128.55	106.94	122.88734	0.009351038
2193	128.6	103.76	111.4281	0.009637625
2194	128.65	96.588	102.4198	0.010353253
2195	128.7	93.491	95.95951	0.010696217
2196	128.75	88.043	91.89063	0.011358086
2197	128.8	85.661	90.02134	0.011673924
2198	128.85	90.192	90.22238	0.011087458
2199	128.9	90.047	92.46253	0.011105312
2200	128.95	95.954	96.80421	0.01042166
2201	129	100.132	103.36034	0.009986817
2202	129.05	109.615	112.19425	0.009122839
2203	129.1	123.195	123.11707	0.008117213
2204	129.15	139.038	135.34306	0.007192278
2205	129.2	142.147	147.13935	0.007034971
2206	129.25	143.348	156.01657	0.00697603
2207	129.3	152.049	159.91065	0.006576827
2208	129.35	148.512	158.38873	0.006733463
2209	129.4	142.571	152.55748	0.007014049
2210	129.45	138.905	144.36412	0.007199165
2211	129.5	136.441	135.97738	0.007329175
2212	129.55	129.441	129.18302	0.007725527
2213	129.6	126.848	124.98705	0.007883451
2214	129.65	129.615	123.60429	0.007715156
2215	129.7	122.771	124.56785	0.008145246
2216	129.75	124.627	126.70824	0.008023943
2217	129.8	126.485	128.23866	0.007906076
2218	129.85	123.797	127.40311	0.00807774
2219	129.9	120.256	123.59488	0.008315593
2220	129.95	117.814	117.72639	0.008487956
2221	130	105.223	111.38091	0.009503626
2222	130.05	99.256	105.82859	0.010074958
2223	130.1	104.751	101.77428	0.009546448
2224	130.15	99.757	99.53757	0.010024359
2225	130.2	101.462	99.29481	0.009855907
2226	130.25	99.131	101.18769	0.010087662
2227	130.3	105.745	105.40734	0.009456712
2228	130.35	107.679	112.21048	0.009286862
2229	130.4	120.348	121.91021	0.008309237
2230	130.45	132.839	134.80668	0.00752791
2231	130.5	147.077	151.06525	0.00679916
2232	130.55	164.473	170.46888	0.006080025
2233	130.6	190.127	191.97668	0.005259642
2234	130.65	211.507	213.29786	0.004727976
2235	130.7	231.305	231.06319	0.004323296
2236	130.75	252.752	242.24681	0.003956447
2237	130.8	243.111	245.88013	0.004113347
2238	130.85	233.355	243.01994	0.004285316
2239	130.9	213.192	235.34476	0.004690608
2240	130.95	205.461	224.54706	0.004867104
2241	131	190.846	212.41802	0.005239827
2242	131.05	177.618	200.41079	0.00563006
2243	131.1	169.417	189.09519	0.005902595
2244	131.15	156.039	178.23738	0.006408654
2245	131.2	143.623	167.38425	0.006962673
2246	131.25	139.168	156.3179	0.00718556
2247	131.3	124.751	145.15504	0.008015968
2248	131.35	121.055	134.31218	0.008260708
2249	131.4	110.979	124.39152	0.009010714
2250	131.45	105.26	115.94281	0.009500285
2251	131.5	99.747	109.28921	0.010025364
2252	131.55	97.357	104.53265	0.010271475
2253	131.6	94.511	101.64818	0.010580779
2254	131.65	101.355	100.56789	0.009866311
2255	131.7	96.886	101.23891	0.010321409
2256	131.75	103.91	103.62335	0.009623713
2257	131.8	105.971	107.70236	0.009436544
2258	131.85	108.937	113.43558	0.009179618
2259	131.9	116.465	120.69406	0.008586271
2260	131.95	125.291	129.20825	0.007981419
2261	132	131.942	138.6526	0.007579088
2262	132.05	138.431	148.94713	0.007223815
2263	132.1	150.426	160.5468	0.006647787
2264	132.15	171.273	174.39883	0.005838632
2265	132.2	189.389	191.37253	0.005280138
2266	132.25	219.682	211.7698	0.004552034
2267	132.3	248.766	234.8508	0.004019842
2268	132.35	274.95	258.37804	0.003637025
2269	132.4	313.465	278.39908	0.003190149
2270	132.45	320.869	290.01936	0.003116537
2271	132.5	307.708	289.59609	0.003249834
2272	132.55	284.398	277.00669	0.003516199
2273	132.6	252.663	255.71793	0.003957841
2274	132.65	218.944	230.60376	0.004567378
2275	132.7	183.221	205.74315	0.00545789
2276	132.75	156.712	183.61529	0.006381132
2277	132.8	135.631	165.33305	0.007372946
2278	132.85	129.308	151.12151	0.007733474
2279	132.9	129.736	140.66135	0.007707961
2280	132.95	122.821	133.26706	0.00814193
2281	133	122.167	128.00407	0.008185517
2282	133.05	116.121	123.86804	0.008611707
2283	133.1	115.386	120.05322	0.008666563
2284	133.15	110.609	116.1256	0.009040856
2285	133.2	108.029	111.94112	0.009256774
2286	133.25	105.966	107.46743	0.009436989
2287	133.3	98.415	102.75415	0.010161053
2288	133.35	95.999	97.9948	0.010416775
2289	133.4	91.716	93.47793	0.010903223
2290	133.45	84.322	89.45283	0.011859301
2291	133.5	83.437	86.00058	0.011985091
2292	133.55	79.459	83.04169	0.012585107
2293	133.6	87.902	80.41102	0.011376305
2294	133.65	81.045	77.96954	0.012338824
2295	133.7	81.264	75.67338	0.012305572
2296	133.75	78.206	73.55118	0.012786743
2297	133.8	79.105	71.644	0.012641426
2298	133.85	79.886	69.96887	0.012517838
2299	133.9	72	68.52691	0.013888889
2300	133.95	75.836	67.31589	0.013186349
2301	134	77.037	66.32412	0.012980775
2302	134.05	75.371	65.52934	0.013267702
2303	134.1	72.157	64.91419	0.013858669
2304	134.15	74.964	64.48343	0.013339736
2305	134.2	69.674	64.26343	0.014352556
2306	134.25	77.253	64.28833	0.012944481
2307	134.3	74.491	64.59043	0.013424441
2308	134.35	70.455	65.19938	0.014193457
2309	134.4	69.267	66.14162	0.014436889
2310	134.45	71.236	67.43457	0.014037846
2311	134.5	73.726	69.07622	0.013563736
2312	134.55	76.536	71.0317	0.013065747
2313	134.6	81.085	73.22007	0.012332737
2314	134.65	81.535	75.51396	0.012264672
2315	134.7	78.312	77.7841	0.012769435
2316	134.75	85.863	79.9753	0.01164646
2317	134.8	91.488	82.17748	0.010930395
2318	134.85	87.64	84.61693	0.011410315
2319	134.9	92.952	87.56993	0.010758241
2320	134.95	93.243	91.27664	0.010724666
2321	135	99.501	95.8962	0.01005015
2322	135.05	109.541	101.47929	0.009129002
2323	135.1	111.597	107.94616	0.008960814
2324	135.15	115.554	115.01356	0.008653963
2325	135.2	131.008	122.17825	0.007633122
2326	135.25	138.031	128.77019	0.007244749
2327	135.3	143.249	134.13587	0.006980852
2328	135.35	146.881	137.86411	0.006808233
2329	135.4	141.841	139.89368	0.007050148
2330	135.45	137.255	140.46637	0.007285709
2331	135.5	135.718	140.0547	0.007368219
2332	135.55	142.408	139.26668	0.007022077
2333	135.6	135.914	138.72414	0.007357594
2334	135.65	141.367	138.87962	0.007073787
2335	135.7	131.485	139.92021	0.00760543
2336	135.75	137.973	141.65783	0.007247795
2337	135.8	139.094	143.63038	0.007189383
2338	135.85	140.739	145.31444	0.007105351
2339	135.9	142.295	146.34805	0.007027654
2340	135.95	138.981	146.76371	0.007195228
2341	136	136.295	146.99033	0.007337026
2342	136.05	136.038	147.69239	0.007350887
2343	136.1	137.202	149.55722	0.007288523
2344	136.15	145.213	153.12915	0.006886436
2345	136.2	151.974	158.71717	0.006580073
2346	136.25	162.459	166.3517	0.006155399
2347	136.3	179.057	175.76796	0.005584814
2348	136.35	190.222	186.43471	0.005257015
2349	136.4	203.435	197.66424	0.004915575
2350	136.45	213.201	208.7969	0.00469041
2351	136.5	221.278	219.32938	0.004519202
2352	136.55	227.649	228.85474	0.004392727
2353	136.6	238.138	236.98814	0.004199246
2354	136.65	246.031	243.18927	0.004064528
2355	136.7	255.31	246.92313	0.003916807
2356	136.75	244.553	247.85375	0.004089093
2357	136.8	242.97	245.93409	0.004115734
2358	136.85	240.029	241.45703	0.004166163
2359	136.9	226.023	234.98513	0.004424328
2360	136.95	220.883	227.22185	0.004527284
2361	137	199.32	218.94793	0.005017058
2362	137.05	189.855	210.98678	0.005267178
2363	137.1	177.003	204.09972	0.005649622
2364	137.15	168.695	198.81926	0.005927858
2365	137.2	166.572	195.31595	0.00600341
2366	137.25	169.337	193.38417	0.005905384
2367	137.3	175.027	192.50021	0.005713404
2368	137.35	179.059	192.01602	0.005584751
2369	137.4	180.296	191.4354	0.005546435
2370	137.45	171.404	190.65431	0.00583417
2371	137.5	170.326	190.00971	0.005871094
2372	137.55	173.363	190.12789	0.005768244
2373	137.6	175.707	191.61661	0.005691293
2374	137.65	183.729	194.86806	0.005442799
2375	137.7	190.784	199.93917	0.00524153
2376	137.75	200.356	206.5158	0.004991116
2377	137.8	208.839	213.93397	0.004788378
2378	137.85	228.636	221.25681	0.004373764
2379	137.9	232.433	227.42387	0.004302315
2380	137.95	229.599	231.45433	0.00435542
2381	138	225.493	232.63529	0.004434727
2382	138.05	211.85	230.71942	0.004720321
2383	138.1	200.639	225.9262	0.004984076
2384	138.15	200.131	218.89636	0.004996727
2385	138.2	184.901	210.52277	0.0054083
2386	138.25	172.901	201.7568	0.005783657
2387	138.3	166.854	193.37018	0.005993264
2388	138.35	155.183	185.86848	0.006444005
2389	138.4	149.444	179.46999	0.00669147
2390	138.45	151.319	174.18514	0.006608555
2391	138.5	145.883	169.96388	0.006854808
2392	138.55	144.54	166.83325	0.0069185
2393	138.6	143.302	164.94159	0.00697827
2394	138.65	143.371	164.49188	0.006974911
2395	138.7	150.358	165.62469	0.006650793
2396	138.75	160.563	168.31472	0.006228085
2397	138.8	172.035	172.30958	0.005812771
2398	138.85	184.382	177.09941	0.005423523
2399	138.9	197.407	181.93353	0.005065676
2400	138.95	206.283	185.91719	0.004847709
2401	139	193.608	188.21222	0.005165076
2402	139.05	191.097	188.28701	0.005232945
2403	139.1	183.879	186.08581	0.005438359
2404	139.15	177.347	182.01692	0.005638663
2405	139.2	164.372	176.7749	0.006083761
2406	139.25	163.472	171.10285	0.006117256
2407	139.3	159.449	165.59589	0.006271598
2408	139.35	149.897	160.58947	0.006671248
2409	139.4	153.74	156.12806	0.006504488
2410	139.45	149.963	151.99703	0.006668312
2411	139.5	149.796	147.81419	0.006675746
2412	139.55	143.889	143.18425	0.006949802
2413	139.6	140.071	137.85758	0.007139237
2414	139.65	135.761	131.84092	0.007365886
2415	139.7	121.004	125.37901	0.00826419
2416	139.75	111.89	118.83843	0.008937349
2417	139.8	108.181	112.57686	0.009243767
2418	139.85	107.165	106.86112	0.009331405
2419	139.9	103.511	101.84353	0.009660809
2420	139.95	104.743	97.57454	0.009547177
2421	140	99.908	94.03046	0.010009208
2422	140.05	99.943	91.14587	0.010005703
2423	140.1	105.195	88.84189	0.009506155
2424	140.15	104.917	87.05771	0.009531344
2425	140.2	106.771	85.73764	0.009365839
2426	140.25	104.994	84.835	0.009524354
2427	140.3	104.864	84.27982	0.009536161
2428	140.35	106.176	83.97705	0.009418324
2429	140.4	103.757	83.80304	0.009637904
2430	140.45	104.275	83.61337	0.009590026
2431	140.5	102.563	83.25802	0.009750105
2432	140.55	96.519	82.60409	0.010360654
2433	140.6	100.934	81.56	0.009907464
2434	140.65	95.706	80.08755	0.010448666
2435	140.7	88.808	78.21281	0.011260247
2436	140.75	84.592	76.00132	0.011821449
2437	140.8	88.39	73.54233	0.011313497
2438	140.85	87.211	70.93347	0.011466443
2439	140.9	80.408	68.2633	0.012436573
2440	140.95	77.394	65.60355	0.012920898
2441	141	79.462	63.01008	0.012584632


data_KNN05at300K1
_journal_date_recd_electronic     2008-12-13
_journal_date_accepted     2009-03-25
_journal_name_full     'Acta Crystallographica, Section B'
_journal_year     2009
_journal_volume     65
_journal_issue      3
_journal_page_first     291
_journal_page_last     299
_journal_paper_category     FA
_journal_coeditor_code     WF5039
_pd_block_diffractogram_id     KNN05at300K
_chemical_name_systematic     'Sodium Potassium Niobate'
_chemical_formula_sum     'K0.05 Na0.95 Nb1 O3'
_chemical_formula_structural     'K Na (Nb O3)'
_chemical_formula_weight     164.70
_symmetry_cell_setting     monoclinic
_symmetry_space_group_name_H-M     'P 1 m 1'
loop_
    _symmetry_equiv_pos_as_xyz
    'x, -y, z'
    'x, y, z'
_cell_length_a     5.60123(12)
_cell_length_b     7.79834(15)
_cell_length_c     5.54800(14)
_cell_angle_alpha     90
_cell_angle_beta     90.051(4)
_cell_angle_gamma     90
_cell_volume     242.338(11)
_cell_formula_units_Z     4
_pd_char_colour     white
_diffrn_ambient_temperature     300
_diffrn_radiation_type     Neutron
_diffrn_radiation_wavelength     1.60
_diffrn_radiation_monochromator     'Ge [115]'
_diffrn_measurement_device_type     D2B
_pd_meas_2theta_range_min     0.10
_pd_meas_2theta_range_max     160
_pd_meas_2theta_range_inc     0.05
_refine_ls_goodness_of_fit_all     1.73
_refine_ls_number_parameters     57
loop_
    _atom_type_symbol
    Na1+
    K1+
    Nb5+
    O2-
_computing_structure_refinement     'TOPAS Academic'
_pd_proc_ls_prof_R_factor     0.0599
_pd_proc_ls_prof_wR_factor     0.0791
_pd_spec_mount_mode     reflection
_pd_spec_mounting     'Vanadium can packed with powder'
_pd_spec_shape     flat
loop_
    _atom_site_type_symbol
    _atom_site_label
    _atom_site_fract_x
    _atom_site_fract_y
    _atom_site_fract_z
    _atom_site_occupancy
    Na+1 Na1 0.538(2)   0 0.0048(15) 0.95
    K+1 K1 0.538(2)   0 0.0048(15) 0.05
    Na+1 Na2 0.038(2)   0 0.4952(15) 0.95
    K+1 K2 0.038(2)   0 0.4952(15) 0.05
    Na+1 Na3 0.538(2)   0.5 0.0048(15) 0.95
    K+1 K3 0.538(2)   0.5 0.0048(15) 0.05
    Na+1 Na4 0.038(2)   0.5 0.4952(15) 0.95
    K+1 K4 0.038(2)   0.5 0.4952(15) 0.05
    Nb+5 Nb1 0.0322(8)   0.25 0.004(4)   1
    Nb+5 Nb2 0.5322(8)   0.25 0.504(4)   1
    O-2 O1 -0.0033(15) 0 0.0561(8)   1
    O-2 O2 0.5033(15) 0 0.4439(8)   1
    O-2 O7 0.0033(15) 0.5 -0.0561(8)   1
    O-2 O8 0.4967(15) 0.5 0.5561(8)   1
    O-2 O3 0.2839(9)   0.2835(9)   0.2174(9)   1
    O-2 O4 0.2174(9)   0.2311(9)   0.7161(9)   1
    O-2 O5 0.7826(9)   0.2690(9)   0.2839(9)   1
    O-2 O6 0.7161(9)   0.2165(9)   0.7826(9)   1
loop_
    _atom_site_aniso_label
    _atom_site_aniso_U_11
    _atom_site_aniso_U_22
    _atom_site_aniso_U_33
    _atom_site_aniso_U_12
    _atom_site_aniso_U_13
    _atom_site_aniso_U_23
    _atom_site_aniso_type_symbol
    Na1 0.017(3)   0.0173(18) 0.028(3)   0 -0.020(6)   0 Na+1
    K1 0.017(3)   0.0173(18) 0.028(3)   0 -0.020(6)   0 K+1
    Na2 0.017(3)   0.0173(18) 0.028(3)   0 -0.020(6)   0 Na+1
    K2 0.017(3)   0.0173(18) 0.028(3)   0 -0.020(6)   0 K+1
    Na3 0.017(3)   0.0173(18) 0.028(3)   0 -0.020(6)   0 Na+1
    K3 0.017(3)   0.0173(18) 0.028(3)   0 -0.020(6)   0 K+1
    Na4 0.017(3)   0.0173(18) 0.028(3)   0 -0.020(6)   0 Na+1
    K4 0.017(3)   0.0173(18) 0.028(3)   0 -0.020(6)   0 K+1
    Nb1 0.0026(13) 0.0067(10) 0.0048(10)  0.0002(16) -0.002(4)   -0.011(3)
                                                                            Nb+5
    Nb2 0.0026(13) 0.0067(10) 0.0048(10)  0.0002(16) -0.002(4)   -0.011(3)
                                                                            Nb+5
    O1 0.021(2)   0.0027(12) 0.019(2)   0 -0.023(3)   0 O-2
    O2 0.021(2)   0.0027(12) 0.019(2)   0 -0.023(3)   0 O-2
    O7 0.021(2)   0.0027(12) 0.019(2)   0 -0.023(3)   0 O-2
    O8 0.021(2)   0.0027(12) 0.019(2)   0 -0.023(3)   0 O-2
    O3 0.0074(9)   0.0148(13) 0.0076(8)   -0.0036(9)   -0.010(2)   0.007(2)
                                                                             O-2
    O4 0.0074(9)   0.0148(13) 0.0076(8)   -0.0036(9)   -0.010(2)   0.007(2)
                                                                             O-2
    O5 0.0074(9)   0.0148(13) 0.0076(8)   -0.0036(9)   -0.010(2)   0.007(2)
                                                                             O-2
    O6 0.0074(9)   0.0148(13) 0.0076(8)   -0.0036(9)   -0.010(2)   0.007(2)
                                                                             O-2


data_KNN05at300K2
_journal_date_recd_electronic     2008-12-13
_journal_date_accepted     2009-03-25
_journal_name_full     'Acta Crystallographica, Section B'
_journal_year     2009
_journal_volume     65
_journal_issue      3
_journal_page_first     291
_journal_page_last     299
_journal_paper_category     FA
_journal_coeditor_code     WF5039
_pd_block_diffractogram_id     KNN05at300K
_chemical_name_systematic     'Sodium Potassium Niobate'
_chemical_formula_sum     'K0.05 Na0.95 Nb1 O3'
_chemical_formula_structural     'K Na (Nb O3)'
_chemical_formula_weight     164.70
_symmetry_cell_setting     trigonal
_symmetry_space_group_name_H-M     'R 3 c'
loop_
    _symmetry_equiv_pos_as_xyz
    '-x+y, -x, z'
    '-x+y, y, z+1/2'
    '-x+y+1/3, -x-1/3, z-1/3'
    '-x+y+1/3, y-1/3, z+1/6'
    '-x+y-1/3, -x+1/3, z+1/3'
    '-x+y-1/3, y+1/3, z-1/6'
    '-y, -x, z+1/2'
    '-y, x-y, z'
    '-y+1/3, -x-1/3, z+1/6'
    '-y+1/3, x-y-1/3, z-1/3'
    '-y-1/3, -x+1/3, z-1/6'
    '-y-1/3, x-y+1/3, z+1/3'
    'x, y, z'
    'x, x-y, z+1/2'
    'x+1/3, y-1/3, z-1/3'
    'x+1/3, x-y-1/3, z+1/6'
    'x-1/3, y+1/3, z+1/3'
    'x-1/3, x-y+1/3, z-1/6'
_cell_length_a     5.5298(3)
_cell_length_b     5.5298(3)
_cell_length_c     13.7692(11)
_cell_angle_alpha     90
_cell_angle_beta     90
_cell_angle_gamma     120
_cell_volume     364.63(5)
_cell_formula_units_Z     6
_pd_char_colour     white
_diffrn_ambient_temperature     300
_diffrn_radiation_type     Neutron
_diffrn_radiation_wavelength     1.60
_diffrn_radiation_monochromator     'Ge [115]'
_diffrn_measurement_device_type     D2B
_pd_meas_2theta_range_min     0.10
_pd_meas_2theta_range_max     160
_pd_meas_2theta_range_inc     0.05
_refine_ls_goodness_of_fit_all     1.73
_refine_ls_number_parameters     57
loop_
    _atom_type_symbol
    Na1+
    K1+
    Nb5+
    O2-
_computing_structure_refinement     'TOPAS Academic'
_pd_proc_ls_prof_R_factor     0.0599
_pd_proc_ls_prof_wR_factor     0.0791
_pd_spec_mount_mode     reflection
_pd_spec_mounting     'Vanadium can packed with powder'
_pd_spec_shape     flat
loop_
    _atom_site_type_symbol
    _atom_site_label
    _atom_site_fract_x
    _atom_site_fract_y
    _atom_site_fract_z
    _atom_site_occupancy
    Na+1 Na1 0 0 0.3209(10) 0.95
    K+1 K1 0 0 0.3209(10) 0.05
    Nb+5 Nb1 0 0 0.0578(12) 1
    O-2 O1 0.007(3)   0.4425(17) 0.08333 1



# powder data simulated using PLATON:

data_KNN05at300K1_simulated_1.60

_publcif_pd_cifplot 'simulated 2021-03-25'



# powder data simulated using PLATON:

data_KNN05at300K2_simulated_1.60

_publcif_pd_cifplot 'simulated 2021-03-25'
