Repository: Billingegroup/pydatarecognition

# pyDataRecognition

## Preprint on arXiv 
For a thorough description of the project, please see the paper by Özer *et al.*: 
https://doi.org/10.48550/arXiv.2204.00434.

### Example files
Within `docs/examples/powder_data`, three examples on input data files are available:
- 01_Mg-free-whitlockite_wl=1.540598.txt
- 02_BaTiO3_wl=0.1665.txt
- 03_KNaLi-NbMnO3_perovskite_wl=1.5482.txt

### Running the program for the measured data example files
Navigate to `docs/examples/cifs/measured`.

#### Running the program the first example measured data file
```shell
pydr -i ../../powder_data/01_Mg-free-whitlockite_wl=1.540598.txt --xquantity twotheta --xunit deg -w 1.540598
```

File: docs/examples/cifs/wf5039KNN30at140Ksup9.rtv.combined.cif (part 3 of 3)
_pd_calc_intensity_total                     
_pd_proc_ls_weight
2079	118.9	94.166	89.61522	0.010619544
2080	118.95	96.475	88.29301	0.01036538
2081	119	93.77	87.21736	0.010664392
2082	119.05	94.722	86.33535	0.01055721
2083	119.1	82.134	85.60873	0.012175226
2084	119.15	88.292	85.01012	0.011326054
2085	119.2	89.95	84.5199	0.011117287
2086	119.25	86.87	84.12395	0.011511454
2087	119.3	81.711	83.81203	0.012238254
2088	119.35	83.733	83.57668	0.011942723
2089	119.4	84.839	83.41252	0.011787032
2090	119.45	80.604	83.31583	0.012406332
2091	119.5	83.301	83.28424	0.012004658
2092	119.55	86.837	83.31669	0.011515829
2093	119.6	82.932	83.41342	0.012058072
2094	119.65	85.147	83.57609	0.011744395
2095	119.7	92.785	83.80803	0.010777604
2096	119.75	86.009	84.11467	0.01162669
2097	119.8	87.348	84.50411	0.011448459
2098	119.85	88.723	84.98797	0.011271035
2099	119.9	88.05	85.58217	0.011357183
2100	119.95	87.797	86.30811	0.011389911
2101	120	86.491	87.19369	0.011561897
2102	120.05	88.182	88.27417	0.011340183
2103	120.1	87.526	89.59261	0.011425177
2104	120.15	88.299	91.19987	0.011325157
2105	120.2	89.42	93.1538	0.01118318
2106	120.25	90.329	95.51788	0.011070642
2107	120.3	94.381	98.35899	0.010595353
2108	120.35	104.2	101.74428	0.009596929
2109	120.4	105.715	105.73636	0.009459396
2110	120.45	107.778	110.38523	0.009278331
2111	120.5	116.165	115.71488	0.008608445
2112	120.55	119.104	121.70453	0.008396024
2113	120.6	126.135	128.27124	0.007928014
2114	120.65	136.542	135.27273	0.007323754
2115	120.7	139.707	142.55231	0.007157837
2116	120.75	155.069	150.01968	0.006448742
2117	120.8	155.205	157.71049	0.006443091
2118	120.85	166.676	165.75964	0.005999664
2119	120.9	174.642	174.28662	0.005725999
2120	120.95	186.564	183.25145	0.005360091
2121	121	198.527	192.33995	0.005037098
2122	121.05	207.703	200.92429	0.004814567
2123	121.1	212.332	208.16855	0.004709606
2124	121.15	225.037	213.30546	0.004443714
2125	121.2	230.207	216.0162	0.004343917
2126	121.25	230.223	216.67375	0.004343615
2127	121.3	213.359	216.26546	0.004686936
2128	121.35	217.304	216.069	0.004601848
2129	121.4	212.991	217.31419	0.004695034
2130	121.45	218.893	220.98022	0.004568442
2131	121.5	225.352	227.72677	0.004437502
2132	121.55	226.167	237.87713	0.004421512
2133	121.6	252.161	251.40305	0.00396572
2134	121.65	272.848	267.87463	0.003665044
2135	121.7	299.473	286.39793	0.003339199
2136	121.75	316.069	305.61789	0.003163866
2137	121.8	333.6	323.90519	0.002997602
2138	121.85	344.179	339.77429	0.002905465
2139	121.9	351.097	352.35046	0.002848216
2140	121.95	368.402	361.52939	0.002714426
2141	122	361.281	367.66972	0.002767929
2142	122.05	365.835	371.01449	0.002733473
2143	122.1	379.788	371.29751	0.002633048
2144	122.15	381.591	367.7995	0.002620607
2145	122.2	372.789	359.85112	0.002682483
2146	122.25	368.499	347.4446	0.002713712
2147	122.3	355.35	331.49722	0.002814127
2148	122.35	335.528	313.59108	0.002980377
2149	122.4	320.325	295.43699	0.003121829
2150	122.45	293.577	278.41802	0.003406261
2151	122.5	272.552	263.36845	0.003669025
2152	122.55	259.625	250.54243	0.003851709
2153	122.6	246.053	239.67886	0.004064165
2154	122.65	232.851	230.12641	0.004294592
2155	122.7	217.697	221.04848	0.004593541
2156	122.75	210.306	211.70446	0.004754976
2157	122.8	201.101	201.70741	0.004972626
2158	122.85	195.836	191.11556	0.005106313
2159	122.9	181.522	180.32006	0.005508974
2160	122.95	168.297	169.83775	0.005941877
2161	123	156.542	160.1401	0.006388062
2162	123.05	153.549	151.57947	0.006512579
2163	123.1	140.442	144.37492	0.007120377
2164	123.15	138.548	138.63192	0.007217715
2165	123.2	134.477	134.37283	0.007436216
2166	123.25	134.126	131.56793	0.007455676
2167	123.3	134.69	130.0934	0.007424456
2168	123.35	130.049	129.77222	0.007689409
2169	123.4	139.482	130.35644	0.007169384
2170	123.45	135.94	131.51693	0.007356187
2171	123.5	139.345	132.83894	0.007176433
2172	123.55	143.6	133.84439	0.006963788
2173	123.6	153.09	134.06319	0.006532105
2174	123.65	152.595	133.14818	0.006553295
2175	123.7	146.686	130.97889	0.006817283
2176	123.75	146.223	127.68416	0.006838869
2177	123.8	133.489	123.56869	0.007491254
2178	123.85	129.709	118.99747	0.007709565
2179	123.9	120.76	114.30268	0.008280888
2180	123.95	113.809	109.7393	0.008786651
2181	124	106.274	105.47953	0.009409639
2182	124.05	97.506	101.62566	0.010255779
2183	124.1	99.578	98.22668	0.010042379
2184	124.15	91.453	95.29277	0.010934578
2185	124.2	90.482	92.80681	0.011051922
2186	124.25	91.177	90.73336	0.010967678
2187	124.3	92.895	89.02622	0.010764842
2188	124.35	89.508	87.63447	0.011172186
2189	124.4	83.288	86.50732	0.012006532
2190	124.45	80.637	85.59752	0.012401255
2191	124.5	81.598	84.86345	0.012255202
2192	124.55	89.117	84.2701	0.011221204
2193	124.6	88.752	83.78911	0.011267352
2194	124.65	88.906	83.39825	0.011247835
2195	124.7	84.782	83.08053	0.011794956
2196	124.75	82.148	82.82322	0.012173151
2197	124.8	85.686	82.6169	0.011670518
2198	124.85	85.791	82.45464	0.011656234
2199	124.9	87.358	82.33136	0.011447149
2200	124.95	86.827	82.24327	0.011517155
2201	125	90.973	82.18755	0.010992272
2202	125.05	89.941	82.16208	0.0111184
2203	125.1	83.393	82.16526	0.011991414
2204	125.15	82.043	82.19589	0.01218873
2205	125.2	86.945	82.25307	0.011501524
2206	125.25	86.157	82.33621	0.011606718
2207	125.3	89.743	82.44492	0.01114293
2208	125.35	84.665	82.57904	0.011811256
2209	125.4	86.485	82.73859	0.011562699
2210	125.45	88.92	82.9238	0.011246064
2211	125.5	91.713	83.13506	0.01090358
2212	125.55	88.233	83.37296	0.011333628
2213	125.6	89.578	83.63824	0.011163455
2214	125.65	92.158	83.93187	0.01085093
2215	125.7	90.582	84.25498	0.011039721
2216	125.75	88.047	84.60892	0.01135757
2217	125.8	91.743	84.99527	0.010900014
2218	125.85	86.714	85.41582	0.011532163
2219	125.9	88.905	85.87265	0.011247961
2220	125.95	84.232	86.36811	0.011871973
2221	126	89.493	86.90485	0.011174058
2222	126.05	89.983	87.48591	0.01111321
2223	126.1	89.139	88.11468	0.011218434
2224	126.15	87.028	88.79504	0.011490555
2225	126.2	90.526	89.53134	0.01104655
2226	126.25	87.971	90.32854	0.011367382
2227	126.3	89.723	91.19226	0.011145414
2228	126.35	93.683	92.12891	0.010674295
2229	126.4	90.037	93.14586	0.011106545
2230	126.45	93.298	94.2516	0.010718343
2231	126.5	98.311	95.45607	0.010171802
2232	126.55	94.128	96.77099	0.010623831
2233	126.6	96.992	98.21048	0.010310129
2234	126.65	94.859	99.79182	0.010541962
2235	126.7	95.178	101.53661	0.01050663
2236	126.75	101.25	103.47237	0.009876543
2237	126.8	108.677	105.6348	0.009201579
2238	126.85	102.2	108.07073	0.009784736
2239	126.9	110.01	110.84207	0.009090083
2240	126.95	114.074	114.03061	0.008766239
2241	127	111.112	117.74379	0.008999928
2242	127.05	122.914	122.12109	0.00813577
2243	127.1	130.762	127.34046	0.007647482
2244	127.15	134.674	133.62404	0.007425338
2245	127.2	139.554	141.24194	0.007165685
2246	127.25	153.914	150.51258	0.006497135
2247	127.3	165.658	161.79812	0.006036533
2248	127.35	182.912	175.49344	0.00546711
2249	127.4	195.601	192.00765	0.005112448
2250	127.45	208.98	211.73748	0.004785147
2251	127.5	236.759	235.03293	0.004223704
2252	127.55	264.999	262.15543	0.003773599
2253	127.6	293.241	293.22888	0.003410164
2254	127.65	335.633	328.18208	0.002979445
2255	127.7	383.771	366.67875	0.002605721
2256	127.75	408.462	408.02925	0.002448208
2257	127.8	444.608	451.08099	0.002249172
2258	127.85	497.347	494.10126	0.002010669
2259	127.9	534.824	534.70374	0.001869774
2260	127.95	565.584	569.92316	0.001768084
2261	128	593.836	596.56227	0.001683967
2262	128.05	588.255	611.84302	0.001699943
2263	128.1	589.009	614.17326	0.001697767
2264	128.15	600.5	603.65517	0.001665279
2265	128.2	575.568	582.04677	0.001737414
2266	128.25	539.583	552.2223	0.001853283
2267	128.3	518.875	517.45182	0.001927246
2268	128.35	477.998	480.81835	0.002092059
2269	128.4	437.679	444.90574	0.002284779
2270	128.45	411.935	411.72072	0.002427567
2271	128.5	385.351	382.74723	0.002595037
2272	128.55	355.368	359.045	0.002813984
2273	128.6	335.227	341.3435	0.002983053
2274	128.65	324.128	330.11382	0.003085201
2275	128.7	322.823	325.61782	0.003097673
2276	128.75	328.846	327.93854	0.003040937
2277	128.8	334.075	336.99546	0.00299334
2278	128.85	339.114	352.5463	0.002948861
2279	128.9	370.445	374.17473	0.002699456
2280	128.95	392.723	401.26112	0.002546324
2281	129	424.49	432.93212	0.002355768
2282	129.05	453.4	467.98539	0.002205558
2283	129.1	489.969	504.79435	0.002040945
2284	129.15	522.798	541.22014	0.001912785
2285	129.2	566.852	574.59583	0.001764129
2286	129.25	593.116	601.88307	0.001686011
2287	129.3	634.103	620.08217	0.001577031
2288	129.35	627.207	626.85358	0.00159437
2289	129.4	621.176	621.12415	0.00160985
2290	129.45	595.781	603.3715	0.001678469
2291	129.5	574.172	575.43316	0.001741638
2292	129.55	546.983	539.96365	0.00182821
2293	129.6	499.579	499.81935	0.002001685
2294	129.65	459.402	457.59758	0.002176743
2295	129.7	415.503	415.40262	0.002406721
2296	129.75	371.543	374.7951	0.002691479
2297	129.8	325.443	336.84308	0.003072735
2298	129.85	287.321	302.20904	0.003480428
2299	129.9	260.806	271.23655	0.003834268
2300	129.95	246.599	244.02457	0.004055166
2301	130	232.739	220.48858	0.004296658
2302	130.05	209.436	200.41195	0.004774728
2303	130.1	192.822	183.48988	0.00518613
2304	130.15	188.957	169.36712	0.005292209
2305	130.2	173.141	157.66945	0.00577564
2306	130.25	172.167	148.02858	0.005808314
2307	130.3	156.221	140.10028	0.006401188
2308	130.35	140.848	133.57619	0.007099852
2309	130.4	132.036	128.18978	0.007573692
2310	130.45	130.411	123.71781	0.007668065
2311	130.5	124.662	119.97849	0.008021691
2312	130.55	119.603	116.82743	0.008360994
2313	130.6	122.785	114.15254	0.008144317
2314	130.65	115.45	111.86866	0.008661758
2315	130.7	109.864	109.9125	0.009102163
2316	130.75	101.995	108.21168	0.009804402
2317	130.8	104.071	106.78293	0.009608825
2318	130.85	100.772	105.58631	0.009923391
2319	130.9	101.193	104.60441	0.009882106
2320	130.95	101.679	103.83028	0.009834872
2321	131	96.209	103.26181	0.010394038
2322	131.05	95.916	102.90037	0.010425789
2323	131.1	92.466	102.74948	0.010814786
2324	131.15	88.995	102.81358	0.011236586
2325	131.2	95.175	103.09667	0.010506961
2326	131.25	95.107	103.60093	0.010514473
2327	131.3	96.684	104.32522	0.010342973
2328	131.35	94.775	105.26343	0.010551306
2329	131.4	98.64	106.40263	0.010137875
2330	131.45	98.657	107.72083	0.010136128
2331	131.5	100.939	109.18428	0.009906974
2332	131.55	111.315	110.74449	0.008983515
2333	131.6	116.146	112.3355	0.008609853
2334	131.65	116.823	113.87312	0.008559958
2335	131.7	112.436	115.25869	0.008893949
2336	131.75	117.186	116.38976	0.008533443
2337	131.8	116.187	117.17788	0.008606815
2338	131.85	118.853	117.569	0.008413755
2339	131.9	117.831	117.55834	0.008486731
2340	131.95	117.461	117.19302	0.008513464
2341	132	117.322	116.56173	0.008523551
2342	132.05	111.104	115.77708	0.009000576
2343	132.1	111.374	114.95837	0.008978756
2344	132.15	104.254	114.21976	0.009591958
2345	132.2	102.598	113.66476	0.009746779
2346	132.25	105.967	113.38584	0.0094369
2347	132.3	102.834	113.46672	0.00972441
2348	132.35	109.381	113.98543	0.009142356
2349	132.4	103.68	115.01724	0.009645062
2350	132.45	102.843	116.63674	0.009723559
2351	132.5	106.259	118.91888	0.009410968
2352	132.55	107.284	121.93906	0.009321054
2353	132.6	110.837	125.77204	0.009022258
2354	132.65	118.454	130.48997	0.008442096
2355	132.7	121.779	136.15929	0.008211596
2356	132.75	125.567	142.83675	0.007963876
2357	132.8	135.617	150.56423	0.007373707
2358	132.85	140.157	159.36256	0.007134856
2359	132.9	150.883	169.22371	0.006627652
2360	132.95	166.53	180.10102	0.006004924
2361	133	166.218	191.89697	0.006016196
2362	133.05	178.996	204.44877	0.005586717
2363	133.1	208.463	217.51358	0.004797014
2364	133.15	219.822	230.75889	0.004549135
2365	133.2	241.325	243.76704	0.004143789
2366	133.25	245.882	256.06506	0.004066991
2367	133.3	252.765	267.18525	0.003956244
2368	133.35	264.117	276.7477	0.003786201
2369	133.4	279.827	284.53536	0.003573637
2370	133.45	287.319	290.52993	0.003480452
2371	133.5	289.433	294.89136	0.003455031
2372	133.55	300.331	297.89026	0.00332966
2373	133.6	282.167	299.82825	0.003544001
2374	133.65	288.482	300.97992	0.003466421
2375	133.7	294.41	301.57241	0.003396624
2376	133.75	292.407	301.79576	0.003419891
2377	133.8	294.504	301.82182	0.00339554
2378	133.85	296.889	301.80951	0.003368262
2379	133.9	281.214	301.8864	0.003556011
2380	133.95	299.047	302.11333	0.003343956
2381	134	303.018	302.44833	0.003300134
2382	134.05	311.648	302.72789	0.003208748
2383	134.1	314.725	302.6797	0.003177377
2384	134.15	328.064	301.97285	0.003048186
2385	134.2	324.674	300.29729	0.003080013
2386	134.25	330.011	297.45115	0.003030202
2387	134.3	333.817	293.4034	0.002995653
2388	134.35	315.156	288.30729	0.003173032
2389	134.4	304.777	282.46295	0.003281087
2390	134.45	289.596	276.24867	0.003453086
2391	134.5	280.994	270.04768	0.003558795
2392	134.55	266.46	264.19188	0.003752909
2393	134.6	255.331	258.93147	0.003916485
2394	134.65	240.724	254.43073	0.004154135
2395	134.7	226.148	250.78493	0.004421883
2396	134.75	227.05	248.05063	0.004404316
2397	134.8	230.494	246.27906	0.004338508
2398	134.85	221.456	245.54092	0.00451557
2399	134.9	210.37	245.93417	0.004753529
2400	134.95	219.13	247.57322	0.004563501
2401	135	224.497	250.56569	0.004454403
2402	135.05	227.669	254.98179	0.004392342
2403	135.1	236.491	260.82871	0.004228491
2404	135.15	247.547	268.02961	0.004039637
2405	135.2	255.855	276.40747	0.003908464
2406	135.25	262.9	285.67606	0.003803728
2407	135.3	285.527	295.44115	0.003502296
2408	135.35	289.001	305.21763	0.003460196
2409	135.4	309.339	314.46705	0.003232699
2410	135.45	325.856	322.65125	0.00306884
2411	135.5	329.214	329.29908	0.003037538
2412	135.55	331.062	334.05324	0.003020582
2413	135.6	340.736	336.68548	0.002934823
2414	135.65	354.082	337.07652	0.002824205
2415	135.7	360.894	335.17716	0.002770897
2416	135.75	346.513	330.97703	0.002885895
2417	135.8	343.451	324.49991	0.002911623
2418	135.85	336.175	315.82632	0.002974641
2419	135.9	333.504	305.12606	0.002998465
2420	135.95	317.786	292.67726	0.003146772
2421	136	290.306	278.85727	0.003444641
2422	136.05	272.461	264.10718	0.00367025
2423	136.1	258.166	248.88362	0.003873477
2424	136.15	236.621	233.61391	0.004226168
2425	136.2	230.185	218.6647	0.004344332
2426	136.25	207.489	204.32673	0.004819533
2427	136.3	188.577	190.81254	0.005302874
2428	136.35	175.921	178.26172	0.00568437
2429	136.4	159.059	166.76015	0.006286975
2430	136.45	146.858	156.34067	0.006809299
2431	136.5	136.558	146.99569	0.007322896
2432	136.55	136.73	138.68961	0.007313684
2433	136.6	132.677	131.36649	0.007537101
2434	136.65	118.356	124.95604	0.008449086
2435	136.7	120.519	119.37903	0.008297447
2436	136.75	115.088	114.55186	0.008689003
2437	136.8	114.656	110.39025	0.008721742
2438	136.85	101.574	106.81216	0.009845039
2439	136.9	103.976	103.74	0.009617604
2440	136.95	95.821	101.10219	0.010436126
2441	137	100.188	98.83415	0.009981235
2442	137.05	102.593	96.87875	0.009747254
2443	137.1	92.644	95.18633	0.010794007
2444	137.15	96.079	93.71444	0.010408102
2445	137.2	93.288	92.42732	0.010719492
2446	137.25	89.847	91.29523	0.011130032
2447	137.3	90.439	90.29372	0.011057177
2448	137.35	92.68	89.40287	0.010789814
2449	137.4	86.77	88.60658	0.011524721
2450	137.45	82.974	87.89192	0.012051968
2451	137.5	79.415	87.24854	0.01259208
2452	137.55	84.291	86.66442	0.011863663
2453	137.6	83.555	86.13466	0.011968165
2454	137.65	78.078	85.66071	0.012807705
2455	137.7	80.391	85.23446	0.012439203
2456	137.75	83.948	84.85161	0.011912136
2457	137.8	90.14	84.50949	0.011093854
2458	137.85	77.819	84.20604	0.012850332
2459	137.9	85.554	83.93972	0.011688524
2460	137.95	88.273	83.70953	0.011328492
2461	138	85.38	83.51494	0.011712345
2462	138.05	84.928	83.35595	0.01177468
2463	138.1	85.65	83.23313	0.011675423
2464	138.15	87.451	83.14766	0.011434975
2465	138.2	78.389	83.10145	0.012756892
2466	138.25	78.302	83.09725	0.012771066
2467	138.3	85.03	83.13874	0.011760555
2468	138.35	82.828	83.23074	0.012073212
2469	138.4	81.816	83.36608	0.012222548
2470	138.45	77.007	83.57583	0.012985832
2471	138.5	87.016	83.86145	0.011492139
2472	138.55	88.086	84.2314	0.011352542
2473	138.6	83.697	84.69797	0.01194786
2474	138.65	81.873	85.27562	0.012214039
2475	138.7	78.086	85.98061	0.012806393
2476	138.75	81.451	86.83088	0.01227732
2477	138.8	79.426	87.84523	0.012590336
2478	138.85	84.024	89.04449	0.011901362
2479	138.9	83.764	90.45001	0.011938303
2480	138.95	85.165	92.082	0.011741913
2481	139	86.171	93.95995	0.011604832
2482	139.05	90.802	96.10139	0.011012973
2483	139.1	87.808	98.52079	0.011388484
2484	139.15	87.369	101.22829	0.011445707
2485	139.2	90.418	104.22845	0.011059745
2486	139.25	100.857	107.51881	0.009915028
2487	139.3	99.908	111.08834	0.010009208
2488	139.35	104.753	114.91571	0.009546266
2489	139.4	105.808	118.96728	0.009451081
2490	139.45	108.619	123.19478	0.009206492
2491	139.5	115.903	127.53276	0.008627904
2492	139.55	128.262	131.89612	0.007796541
2493	139.6	134.454	136.17821	0.007437488
2494	139.65	143.051	140.25074	0.006990514
2495	139.7	163.359	143.96682	0.006121487
2496	139.75	165.7	147.16879	0.006035003
2497	139.8	173.858	149.70116	0.00575182
2498	139.85	174.508	151.428	0.005730396
2499	139.9	178.629	152.25122	0.005598195
2500	139.95	182.944	152.12532	0.005466154
2501	140	174.528	151.06411	0.00572974
2502	140.05	161.965	149.13768	0.006174173
2503	140.1	154.566	146.46076	0.006469728
2504	140.15	149.373	143.17634	0.00669465
2505	140.2	139.411	139.4387	0.007173035
2506	140.25	127.057	135.39923	0.007870483
2507	140.3	117.541	131.19665	0.00850767
2508	140.35	111.722	126.95149	0.008950789
2509	140.4	110.459	122.76424	0.009053133
2510	140.45	103.217	118.71572	0.009688327
2511	140.5	98.307	114.86885	0.010172216
2512	140.55	95.56	111.27088	0.01046463
2513	140.6	96.432	107.95576	0.010370002
2514	140.65	90.631	104.94633	0.011033752
2515	140.7	92.806	102.25629	0.010775165
2516	140.75	80.602	99.89198	0.01240664
2517	140.8	89.034	97.85405	0.011231664
2518	140.85	92.563	96.13889	0.010803453
2519	140.9	91.447	94.74001	0.010935296
2520	140.95	87.897	93.6492	0.011376953
2521	141	87.057	92.85766	0.011486727
2522	141.05	87.719	92.3568	0.011400039
2523	141.1	89.049	92.13896	0.011229772
2524	141.15	92.885	92.19791	0.010766001
2525	141.2	91.071	92.52903	0.010980444
2526	141.25	89.835	93.12946	0.011131519
2527	141.3	86.843	93.99788	0.011515033
2528	141.35	93.485	95.13424	0.010696903
2529	141.4	93.734	96.53924	0.010668487
2530	141.45	92.411	98.21375	0.010821223
2531	141.5	100.326	100.15809	0.009967506
2532	141.55	94.484	102.37119	0.010583803
2533	141.6	96.555	104.84967	0.010356791
2534	141.65	101.913	107.58684	0.009812291
2535	141.7	105.694	110.57154	0.009461275
2536	141.75	104.285	113.78689	0.009589107
2537	141.8	106.256	117.20879	0.009411233
2538	141.85	107.045	120.80439	0.009341866
2539	141.9	120.022	124.53053	0.008331806
2540	141.95	121.861	128.33237	0.008206071
2541	142	129.415	132.14276	0.00772708
2542	142.05	136.181	135.88283	0.007343168
2543	142.1	142.182	139.46448	0.007033239
2544	142.15	148.41	142.79519	0.00673809
2545	142.2	152.675	145.78514	0.006549861
2546	142.25	168.012	148.35566	0.005951956
2547	142.3	166.915	150.44744	0.005991073
2548	142.35	165.369	152.02628	0.006047083
2549	142.4	170.421	153.08508	0.005867821
2550	142.45	171.569	153.64102	0.005828559
2551	142.5	166.151	153.72919	0.006018622
2552	142.55	169.611	153.39388	0.005895844
2553	142.6	172.447	152.67996	0.005798883
2554	142.65	175.046	151.62589	0.005712784
2555	142.7	167.482	150.25963	0.005970791
2556	142.75	151.136	148.59797	0.006616557
2557	142.8	157.688	146.64898	0.006341637
2558	142.85	159.416	144.4168	0.006272896
2559	142.9	156.083	141.90751	0.006406848
2560	142.95	155.27	139.13448	0.006440394
2561	143	157.943	136.12183	0.006331398
2562	143.05	145.374	132.90539	0.006878809
2563	143.1	140.248	129.53105	0.007130226
2564	143.15	135.286	126.05133	0.007391748
2565	143.2	124.781	122.52118	0.008014041
2566	143.25	118.098	118.99392	0.008467544
2567	143.3	112.319	115.51809	0.008903213
2568	143.35	108.98	112.13539	0.009175996
2569	143.4	106.16	108.87973	0.009419744
2570	143.45	105.322	105.77721	0.009494692
2571	143.5	102.457	102.84653	0.009760192
2572	143.55	92.284	100.09993	0.010836115
2573	143.6	93.759	97.54411	0.010665643
2574	143.65	95.95	95.18118	0.010422095
2575	143.7	90.976	93.00954	0.01099191
2576	143.75	90.215	91.02466	0.011084631
2577	143.8	92.417	89.21969	0.01082052
2578	143.85	87.958	87.58605	0.011369063
2579	143.9	88.587	86.11387	0.011288338
2580	143.95	89.932	84.79239	0.011119513
2581	144	87.006	83.61034	0.01149346
2582	144.05	89.852	82.5562	0.011129413
2583	144.1	90.151	81.61846	0.0110925
2584	144.15	89.758	80.78587	0.011141068
2585	144.2	85.584	80.04758	0.011684427
2586	144.25	89.489	79.39331	0.011174558
2587	144.3	83.916	78.81343	0.011916679
2588	144.35	80.028	78.29906	0.012495627
2589	144.4	84.022	77.84209	0.011901645
2590	144.45	83.368	77.43521	0.01199501
2591	144.5	83.694	77.07189	0.011948288
2592	144.55	85.631	76.74637	0.011678014
2593	144.6	87.758	76.45361	0.011394973
2594	144.65	85.335	76.1892	0.011718521
2595	144.7	86.501	75.94938	0.01156056
2596	144.75	92.017	75.73091	0.010867557
2597	144.8	85.684	75.53103	0.01167079
2598	144.85	86.287	75.3474	0.011589231
2599	144.9	87.215	75.17805	0.011465918
2600	144.95	82.224	75.0213	0.012161899
2601	145	87.739	74.87576	0.01139744



_refine_ls_goodness_of_fit_all
1.67
_journal_year
2009
_journal_page_last
299
_symmetry_space_group_name_H-M
'R 3 c'
_pd_char_colour
white
_cell_angle_beta
90
_pd_spec_mount_mode
reflection
_cell_angle_alpha
90
_diffrn_radiation_monochromator
'Ge [115]'
_chemical_formula_sum
'K0.30 Na0.70 Nb1 O3'
_chemical_formula_structural
'K Na (Nb O3)'
_journal_page_first
291
_chemical_formula_weight
168.73
_pd_proc_info_excluded_regions
'145-160\% 2\q'
_pd_meas_2theta_range_max
160
_diffrn_measurement_device_type
D2B
_symmetry_cell_setting
trigonal
_diffrn_ambient_temperature
140
_journal_coeditor_code
WF5039
_pd_meas_2theta_range_inc
0.05
_pd_spec_size_axial
20
_journal_name_full
'Acta Crystallographica, Section B'
_journal_volume
65
_cell_volume
375.212(11)
_journal_issue
3
_pd_spec_mounting
'Vanadium can packed with powder'
_pd_spec_shape
cylinder
_pd_proc_ls_prof_R_factor
0.056
_diffrn_radiation_wavelength
1.60
_pd_spec_size_equat
50
_pd_block_diffractogram_id
KNN30at140K
_pd_spec_size_thick
20
_pd_meas_scan_method
step
_diffrn_radiation_type
Neutron
_journal_paper_category
FA
_journal_date_accepted
2009-03-25
_pd_proc_ls_prof_wR_factor
0.076
_cell_angle_gamma
120
_refine_ls_number_parameters
24
_computing_structure_refinement
'TOPAS Academic'
_cell_formula_units_Z
6
_cell_length_a
5.59447(6)
_cell_length_b
5.59447(6)
_pd_meas_number_of_points
2601
_cell_length_c
13.8429(3)
_chemical_name_systematic
'Sodium Potassium Niobate'
_journal_date_recd_electronic
2008-12-13
_pd_meas_2theta_range_min
0.10
loop_
_symmetry_equiv_pos_as_xyz

;-x+y, -x, z
;

;-x+y, y, z+1/2
;

;-x+y+1/3, -x-1/3, z-1/3
;

;-x+y+1/3, y-1/3, z+1/6
;

;-x+y-1/3, -x+1/3, z+1/3
;

;-x+y-1/3, y+1/3, z-1/6
;

;-y, -x, z+1/2
;

;-y, x-y, z
;

;-y+1/3, -x-1/3, z+1/6
;

;-y+1/3, x-y-1/3, z-1/3
;

;-y-1/3, -x+1/3, z-1/6
;

;-y-1/3, x-y+1/3, z+1/3
;

;x, y, z
;

;x, x-y, z+1/2
;

;x+1/3, y-1/3, z-1/3
;

;x+1/3, x-y-1/3, z+1/6
;

;x-1/3, y+1/3, z+1/3
;

;x-1/3, x-y+1/3, z-1/6
;

loop_
_atom_type_symbol
Na1+
K1+
Nb5+
O2-

loop_
_atom_site_type_symbol
_atom_site_label
_atom_site_fract_x
_atom_site_fract_y
_atom_site_fract_z
_atom_site_occupancy
Na+1 Na1 0 0 0.2662(4) 0.7
K+1 K1 0 0 0.2662(4) 0.3
Nb+5 Nb1 0 0 0.01564(12) 1
O-2 O1 0.1345(2) 0.3361(4) 0.08333 1



# powder data simulated using PLATON:

data_KNN30at140K_simulated_1.60

_publcif_pd_cifplot 'simulated 2021-03-25'
